Repository: s163555/processflow

# Nanolab fabrication process workflows

This repository contains documentation, cross-section illustrations, and LaTeX source files for the fabrication of various devices. It is intended as a reference for fabrication support staff and research engineers. The file `template.tex` can be used for developing further process flows.

---

## Repository Structure

```
processflow/
├── figures/
│ ├── process_steps/
│ │ ├── moscap/
│ │ │ ├── moscap_step_0-1.pdf
│ │ │ ├── moscap_step_1-1.pdf
│ │ │ └── ...
│ │ └── moscap_steps.py # Script that generates PDF/PNG cross-section illustrations per process step
│ └── moscap_mwe_flow.tikz # TikZ diagram of the full process flow
├── .gitignore # Revision control template
├── moscap_mwe.tex # Minimal MOS Capacitor Process
├── template.tex # Document template with styling and macros
└── README.md # This file
```

## Scripts

- `figures/process_steps/moscap_steps.py`: generates proportional cross-section figures (`.png` and `.pdf`) in `figures/process_steps/moscap`.  
- Ensure `matplotlib` and `numpy` are installed to run the script.

---

File: moscap.tex
\documentclass{article}
\input{template.tex}

% Override default metadata
\renewcommand{\processflowtitle}{MOS Capacitor Process Flow}
\renewcommand{\revision}{Rev 1.1}
\renewcommand{\contactemail}{jephin@dtu.dk}
\renewcommand{\contactname}{Jeppe Hinrichs}
\renewcommand{\contactphone}{Not applicable}
\renewcommand{\labmanagergroup}{DkCCC}
\renewcommand{\batchname}{TBD}
\renewcommand{\datecreation}{2025-01-05}
\renewcommand{\daterevision}{2025-08-14}

\begin{document}

% First page with title block
\titleblock

% ==== DOCUMENT CONTENT ====
\section*{Process Overview}
Fabrication of high-uniformity MOS capacitors as baseline for future FET-sensor integration. \\
Key specifications:
\begin{itemize}
    \item Gate oxide thickness: \qty{35}{\nano\meter} $\pm$ \qty{1}{\nano\meter} (3$\sigma$)
    \item Capacitance density: > \qty[per-mode=symbol]{9.8}{\nano\farad\per\centi\meter\squared}
    \item Backside compatibility for membrane-based sensors
\end{itemize}

\subsection*{Safety Protocols}
\begin{itemize}
    \item \textbf{BHF handling:} Double nitrile gloves + face shield
    \item \textbf{BHF exposure:} Flush with water for 15 minutes, seek medical attention
    \item \textbf{DRIE:} Confirm RF match <\qty{5}{\percent} reflection before ignition
    \item \textbf{Anneals:} Thermal gloves for >\qty{800}{\degreeCelsius} operations
\end{itemize}

% === MATERIAL SPECIFICATIONS ===
\section{Starting Material Specifications}
\begin{tblr}{
    colspec = {X[1.2,l] X[0.8,c] X[0.6,c] X[1.5,l] X[1,l] X[0.7,c] X[1,l] X[1,l] X[0.5,c]},
    row{1} = {font=\bfseries},
    row{2} = {abovesep=3pt,belowsep=3pt}
}
\toprule
Substrate & Orient. & Size & Doping/type & Resistivity & Polish & Thickness & Purpose & Qty \\
\midrule
Silicon & <100> & 6" & p (Boron) & 1-10 \Omega\cdot cm & DSP & \qty{500}{\micro\meter} $\pm$\qty{20}{\micro\meter} & Device & 5 \\
\bottomrule
\end{tblr}

% === LAYER SPECIFICATIONS ===
\section{Layer Specifications}
\begin{tblr}{
    colspec = {X[1.2,l] X[1,l] X[0.9,c] X[0.9,c] X[1.2,l] X[1.5,l] X[2,l]},
    row{1} = {font=\bfseries},
    row{2-7} = {abovesep=3pt,belowsep=3pt}
}
\toprule
Layer & Material & Thickness & CD Tolerance & Process & Control Method & Notes \\
\midrule
Substrate & p-Si (100) & -- & -- & -- & 4-point probe & Record orientation/resistivity \\
Backside oxide & SiO\textsubscript{2} & Native & -- & BHF dip & Ellipsometry & Remove pre-metallization \\
Backside contact & Al & \qty{400}{\nano\meter} $\pm$ \qty{80}{\nano\meter} & -- & E-beam & Stylus profilometer & Add alloy anneal at \qty{450}{\degreeCelsius} over 30min N\textsubscript{2} \\
\SetCell{fg=red} Gate dielectric & Dry SiO\textsubscript{2} & \qty{35}{\nano\meter}$\pm$ \qty{1}{\nano\meter} & -- & Thermal oxidation & 49-pt ellipsometry map & Target $C_\mathrm{ox}=\qty[per-mode=symbol]{98}{\nano\farad\per\centi\meter\squared}$ \\
Gate electrode & n+ Poly-Si & \qty{400}{\nano\meter} $\pm$ \qty{40}{\nano\meter} & $\pm$ \qty{0.5}{\micro\meter} & LPCVD & Reflectometry + CD-SEM & FUTURE FET: Optimize PH\textsubscript{3} doping \\
\SetCell{fg=blue} Capacitor pattern & Photoresist & \qty{1.5}{\micro\meter} & $\pm$\qty{0.2}{\micro\meter} & Lithography & Optical inspection & \SetCell{fg=blue} SENSOR: Modify for biosensing \\
\bottomrule
\end{tblr}

% === PROCESS FLOW ===
\section{Process Flow}
\subsection{Stage 1: Wafer Preparation}
\begin{tblr}{
    colspec = {X[0.5,c] X[2.5,l] X[1.8,l] X[3,l] X[2,l]},
    row{1} = {font=\bfseries},
    row{2-3} = {abovesep=3pt,belowsep=3pt}
}
\toprule
Step & Purpose & Equipment & Parameters & QC Check \\
\midrule
1.1 & Resistivity check & 4-point probe & Measure center/edge & 1-10 \Omega\cdot cm \\
1.2 & RCA clean & Wet bench & SC1+SC2 at \qty{75}{\degreeCelsius} & Contact angle < \qty{5}{\degree} \\
\bottomrule
\end{tblr}

\subsection{Stage 2: Gate Formation}
\begin{tblr}{
    colspec = {X[0.5,c] X[2.5,l] X[1.8,l] X[3,l] X[2,l]},
    row{1} = {font=\bfseries},
    row{2-4} = {abovesep=3pt,belowsep=3pt}
}
\toprule
Step & Purpose & Equipment & Parameters & QC Check \\
\midrule
2.1 & SiO\textsubscript{2} growth & Furnace E1 & DRY1000: \qty{1000}{\degreeCelsius}, 40min & Thickness \qty{35}{\nano\meter} $\pm$ \qty{1}{\nano\meter} \\
2.2 & Poly-Si deposition & Furnace E2 & DOPEPOLY: \qty{620}{\degreeCelsius}, 2hr & Thickness \qty{400}{\nano\meter} $\pm$ \qty{40}{\nano\meter} \\
\SetCell{fg=red} 2.3 & \SetCell{fg=red} Activation anneal & \SetCell{fg=red} Furnace E1 & N\textsubscript{2}, \qty{1000}{\degreeCelsius}, 20min & Sheet R: \qtyrange[per-mode=symbol]{40}{50}{\ohm\per\centi\meter\squared} \\
\bottomrule
\end{tblr}

\subsection{Stage 3: Backside Processing}
\begin{tblr}{
    colspec = {X[0.5,c] X[2.5,l] X[1.8,l] X[3,l] X[2,l]},
    row{1} = {font=\bfseries},
    row{2-4} = {abovesep=3pt,belowsep=3pt}
}
\toprule
Step & Purpose & Equipment & Parameters & QC Check \\
\midrule
3.1 & DRIE backside & Pegasus 3 & Recipe: MEMS-MD (Target \qty{200}{\micro\meter}) & Depth uniformity <\qty{3}{\percent} \\
3.2 & Oxide etch & Wet bench 04 & BHF 2:1, 28sec & Full oxide removal \\
\SetCell{fg=red} 3.3 & \SetCell{fg=red} Backside metallization & \SetCell{fg=red} Temescal & \SetCell{fg=red} Al 400nm & \SetCell{fg=red} Add Step 5.2 anneal \\
\bottomrule
\end{tblr}

% === TROUBLESHOOTING ===
\section{Troubleshooting Appendix}
\begin{tblr}{
    colspec = {X[2,l] X[2.5,l] X[3,l]},
    row{1} = {font=\bfseries},
    row{2-6} = {abovesep=3pt,belowsep=3pt}
}
\toprule
Symptom & Root Cause & Solution \\
\midrule
SiO\textsubscript{2} thickness < \qty{34}{\nano\meter} & Furnace temp drift & Increase time \qty{15}{\percent} + calibrate thermocouple \\
Poly-Si peeling & Poor adhesion & Add 5min Ar sputter pre-clean \\
\SetCell{fg=red} Back contact non-ohmic & \SetCell{fg=red} Missing anneal & \SetCell{fg=red} Implement Step 5.2 with forming gas \\
Gate CD variation >0.5$\mu$m & Litho defocus & Maintain defocus $\leq$2$\mu$m + N\textsubscript{2} purge \\
\bottomrule
\end{tblr}

% === FUTURE INTEGRATION ===
\section{FET/Sensor Integration Flags}
\begin{itemize}
    \item \textcolor{red}{\textbf{Step 2.3:}} Future FET - Add P\textsuperscript{+} implantation mask
    \item \textcolor{blue}{\textbf{Step 4.1:}} Sensor mod - Expand pattern for microfluidics
    \item \textcolor{red}{\textbf{Step 5.2:}} Biocompatibility - Replace Al with Au/Ti
    \item \textcolor{blue}{\textbf{Backside DRIE:}} Membrane sensors - Target 5-20$\mu$m thickness
\end{itemize}

% === FIGURES ===
\section{Figures}
\begin{tblr}{
    colspec = {X[0.5,c] X[0.7,c] X[3,l] X[2,l]},
    row{1} = {font=\bfseries},
    row{2-4} = {abovesep=3pt,belowsep=3pt}
}
\toprule
ID & Step & Caption & File \\
\midrule
1 & 2.1 & After thermal oxidation & thermal\_oxide.png \\
2 & 4.2 & Post gate etch & gate\_pattern.png \\
\SetCell{fg=green} 3 & \SetCell{fg=green} 5.2 & \SetCell{fg=green} Final MOSCAP & \SetCell{fg=green} final\_structure.png \\
\bottomrule
\end{tblr}

\end{document}

File: moscap_wet.tex
\documentclass{article}
\input{template.tex}

% Override default metadata
\renewcommand{\processflowtitle}{MOS Capacitor Wet Etch Process}
\renewcommand{\processdescription}{A process flow for fabricating MOS capacitors with a polysilicon gate and Ti/Al electrode.}
\renewcommand{\revision}{Rev 1.0}
\renewcommand{\contactemail}{jephin@dtu.dk}
\renewcommand{\contactname}{Jeppe Hinrichs}
\renewcommand{\contactphone}{Not applicable}
\renewcommand{\labmanagergroup}{Not applicable}
\renewcommand{\batchname}{TBD}
\renewcommand{\datecreation}{2025-08-15}
\renewcommand{\daterevision}{2025-08-28}

\begin{document}

% First page with title block
\titleblock

% ==== DOCUMENT CONTENT ====
\section*{Process Overview}

\processdescription \\

\subsection*{Key Specifications}
\begin{itemize}
    \item Gate oxide: \qty{35}{\nano\meter} thermal SiO\textsubscript{2}
    \item Gate electrode: \qty{400}{\nano\meter} n+ polysilicon
    \item Backside contact: \qty{400}{\nano\meter} aluminum
\end{itemize}

\subsection*{Critical Safety}
\begin{itemize}
    \item \textbf{HF handling:} Apron+gloves, face shield, no lone working, no glass beakers!
    \item \textbf{Furnace:} Thermal gloves for >\qty{800}{\degreeCelsius} operations
    \item \textbf{Metal anneal:} confirm Al spiking risk mitigated by Ti barrier, avoid $\ge \qty{450}{\degreeCelsius}$ for Al
\end{itemize}

% === MATERIAL SPECIFICATIONS ===
\section{Starting Material}
\begin{tblr}{
    colspec = {lccc},
    row{1} = {font=\bfseries},
    row{2} = {abovesep=3pt,belowsep=3pt}
}
\toprule
Substrate & Specification & Thickness & Box Name & Qty \\
\midrule
Silicon & p-type <100>, 6", 1-10 \Omega\cdot cm & \qty{500}{\micro\meter} $\pm$ \qty{20}{\micro\meter} & SP632 & 5 \\
\bottomrule
\end{tblr}

% === LAYER SPECIFICATIONS ===
\section{Critical Layers}
\begin{tblr}{
    colspec = {lcc},
    row{1} = {font=\bfseries},
    row{2-5} = {abovesep=3pt,belowsep=3pt}
}
\toprule
Layer & Material & Thickness \\
\midrule
Gate oxide & Thermal SiO\textsubscript{2} & \qty{35}{\nano\meter} \\
Gate electrode & n+ Poly-Si & \qty{400}{\nano\meter} \\
Back barrier/adhesion & Ti & \qty{100}{\nano\meter} \\
Back contact & Al & \qty{400}{\nano\meter} \\
\bottomrule
\end{tblr}


% === PROCESS FLOW ===
\section{Core Process Flow}
\begin{longtblr}[
    caption = {MOS Capacitor Process Flow},
    label = {tab:moscap_flow},
  ]{
    colspec = {c X[2.5] X[2] X[3] X[2.5]},
    rowhead = 1,
    row{1} = {font=\bfseries},
    row{2-Z} = {abovesep=3pt, belowsep=3pt},
    row{even[3-Z]} = {bg=gray!5},
    row{odd[3-Z]} = {bg=white}
  }
  \toprule
  Step & Process & Equipment & Parameters & Comment \\
  \midrule
  \textbf{\Large1} & \SetCell[c=4]{c, font=\bfseries\Large} Dry-Ox & & & \\
  1.1 & Inspection & 4-point probe + Thickness tool & Measure resistivity and thickness on one wafer & Verify starting material specifications. \\
  1.2 & Pre-oxidation clean & RCA bench & Standard RCA clean & Can be skipped for fresh, out-of-the-box wafers. \\
  1.3 & Gate SiO\textsubscript{2} growth & Furnace: Oxidation (8") E1 & \SetCell{m} Recipe: DRY1000 \newline Oxidation time: \qty{40}{\minute} \newline Anneal time: \qty{20}{\minute} & Target thickness: \qty{35}{\nano\meter}. \\
  1.4 & Inspection & Ellipsometer & & Verify oxide thickness. \\
  \midrule
  \textbf{\Large2} & \SetCell[c=4]{c, font=\bfseries\Large} Poly-Si & & & \\
  2.1 & Pre-deposition clean & RCA bench & Standard RCA clean & Required if wafers were stored after Step 1. \\
  2.2 & Poly-Si deposition & Furnace: LPCVD Poly-Si (6") E2 & \SetCell{m} Recipe: POLYBOR \newline Deposition time: \qty{2}{\hour} \newline Target thickness: \qty{400}{\nano\meter}. & ATT: Requires extensive equipment prep. \\
  2.3 & Inspection & Filmtek / Ellipsometer & & Verify poly-Si thickness. \\
  \midrule
  \textbf{\Large3} & \SetCell[c=4]{c, font=\bfseries\Large} Anneal Poly-Si & & & \\
  3.1 & Pre-anneal clean & RCA bench & Standard RCA clean & Required if wafers were stored after Step 2. \\
  3.2 & Poly-Si anneal & Furnace: Oxidation (8") E1 & Recipe ANN1000: \qty{20}{\minute} at \qty{1000}{\degreeCelsius} & Activates dopants and improves film quality. \\
  \midrule
  \textbf{\Large4} & \SetCell[c=4]{c, font=\bfseries\Large} Backside Poly-Si etch (wet) & & & \\
  4.1 & Resist coat & Spin Coater: Gamma UV & Resist: 5214E, \qty{1.5}{\micro\meter}; bake \qty{2}{\minute} @ \qty{110}{\degreeCelsius} & Protect frontside oxide and poly-Si. \\
  4.2 & Poly-Si wet etch & Wet bench & \qty{9}{\minute} in Poly-Etch solution & Etch blanket poly-Si. Must verify time if new solution. \\
  4.3 & Backside oxide dip & Wet bench (BHF) & \qty{7}{\minute} (may be shorter) & Removes exposed oxide if needed. \\
  \midrule
  \textbf{\Large5} & \SetCell[c=4]{c, font=\bfseries\Large} Backside oxide etch & & & \\
  5.1 & Backside oxide etch & Wet bench 04: BHF 2 & \qty{40}{\second} (etch rate \qtyrange[per-mode=symbol]{75}{80}{\nano\meter\per\minute}) & Removes backside oxide (\qty{35}{\nano\meter}) prior to metal deposition. \\
  5.2 & Resist strip & Wet bench & \qtyrange{15}{20}{\minute} & Ensure full resist removal before inspection. \\
  \midrule
  \textbf{\Large6} & \SetCell[c=4]{c, font=\bfseries\Large} Frontside Poly-Si etch (wet) & & & \\
  6.1 & Lithography: Coat & Spin Coater: Gamma UV & \SetCell{m} Sequence 1611: \qty{1.5}{\micro\meter} HMDS resist. \newline Spin: \qty{30}{\second} @ $4600~\mathrm{rpm}$. \newline Softbake: \qty{90}{\second} @ \qty{90}{\degreeCelsius}. & \\
  6.2 & Lithography: Expose & Aligner: MLA2 & \SetCell{m} Mask: gate\_poly. \newline Laser: \qty{375}{\nano\meter}. \newline Dose: \qty[per-mode=symbol]{325}{\milli\joule\per\centi\meter\squared}. \newline Defocus: 2. \newline Mode: Quality. & Invert polarity. \\
  6.3 & Lithography: Develop & Developer: TMAH UV-lithography & Sequence 3001: PEB \qty{60}{\second} @ \qty{100}{\degreeCelsius}, SP \qty{60}{\second}. & \\
  6.4 & Inspection & Optical microscope & Check gate pattern and alignment marks & \\
  6.5 & Hard-bake resist & Hotplate & Bake @ \qty{110}{\degreeCelsius} for \qty{2}{\minute} & Improves resist adhesion for wet etch. \\
  6.6 & Poly-Si wet etch & Wet bench (Poly-Etch) & \qtyrange{6}{9}{\minute} \newline Visual inspections every \qty{30}{\second} & Use if DRIE unavailable; verify uniformity. \\
  6.7 & Inspection & DekTak & Check step height & Verify poly-Si is etched through. \\
  6.8 & Resist strip & Wet bench 06 & Strip time: \qty{15}{\minute} & \\
  6.9 & Final gate inspection & DekTak & Measure heights and widths & Verify critical dimensions (CD). \\
  \midrule
  \textbf{\Large7} & \SetCell[c=4]{c, font=\bfseries\Large} Backside electrode & & & \\
  7.1 & Metal deposition (Ti) & Temescal & Ti: \qty{100}{\nano\meter} & Serves as adhesion/barrier layer. \\
  7.2 & Metal deposition (Al) & Temescal & Al: \qty{400}{\nano\meter} & Main backside contact metal. \\
  7.3 & Contact anneal & C4 Al-anneal & \SetCell{m} Standard recipe \newline \qty{20}{\minute} \newline \qty{425}{\degreeCelsius} & Stabilizes the Ti/Al Si contact. Avoid $\geq \qty{450}{\degreeCelsius}$ (Al spiking). \\
  \bottomrule
\end{longtblr}

% === CRITICAL CHECKS ===
\section{Critical Checks}
\begin{tblr}{
    colspec = {lX[3]},
    row{1} = {font=\bfseries},
    row{2-Z} = {abovesep=3pt,belowsep=3pt}
}
\toprule
Step & QC Verification \\
\midrule
1.3 & Oxide thickness: \qty{35}{\nano\meter} $\pm$ \qty{1}{\nano\meter} (ellipsometer, monitor wafer) \\
2.2 & Poly-Si thickness: \qty{400}{\nano\meter} $\pm$ \qty{20}{\nano\meter} (ellipsometer/Filmtek) \\
3.2 & Poly n+ sheet resistance: $\le 30~\Omega/\square$ (4-point probe) \\
6.6 & Gate CD: $\pm$ \qty{0.5}{\micro\meter} (optical inspection / DekTak) \\
5.1 & Backside oxide fully removed (contact-angle test drop, ellipsometer, or monitor wafer) \\
\bottomrule
\end{tblr}

% === PROCESS FLOW DIAGRAM ===
\newpage
\section{Process Flow Diagram}
\begin{figure}[h!]
    \centering
    \input{figures/moscap_mwe_flow.tikz}
    \caption{Process flow diagram for MOS capacitor fabrication.}
\end{figure}

% === FIGURES ===
\newpage
\section{Required Figures}
\FloatBarrier
\begin{longtblr}
    [
        caption = {Cross-sectional illustrations of key process steps in the MOS capacitor fabrication flow.},
        label = {tab:moscap_figures},
    ]{
    colspec = {c c X[3]},
    row{1} = {font=\bfseries},
    row{2-Z} = {abovesep=3pt, belowsep=3pt},
    hlines,
    vlines,
}
ID & Step & Description \\

1 & 1.1 &
\begin{minipage}{\linewidth}
    \centering
    \resizebox{!}{3.5cm}{\includegraphics{figures/process_steps/moscap_steps/moscap_step_1-1.pdf}}\\[2pt]
    Starting Si wafer
\end{minipage} \\

1 & 1.3 &
\begin{minipage}{\linewidth}
    \centering
    \resizebox{!}{3.5cm}{\includegraphics{figures/process_steps/moscap_steps/moscap_step_1-3.pdf}}\\[2pt]
    Gate oxide growth
\end{minipage} \\

2 & 2.2 &
\begin{minipage}{\linewidth}
    \centering
    \resizebox{!}{3.5cm}{\includegraphics{figures/process_steps/moscap_steps/moscap_step_2-2.pdf}}\\[2pt]
    Poly-Si deposition (blanket)
\end{minipage} \\

3 & 3.2 &
\begin{minipage}{\linewidth}
    \centering
    \resizebox{!}{3.5cm}{\includegraphics{figures/process_steps/moscap_steps/moscap_step_3-2.pdf}}\\[2pt]
    Poly-Si anneal (doped)
\end{minipage} \\

4 & 4.2 &
\begin{minipage}{\linewidth}
    \centering
    \resizebox{!}{3.5cm}{\includegraphics{figures/process_steps/moscap_steps/moscap_step_4-2.pdf}}\\[2pt]
    Backside Poly-Si etched
\end{minipage} \\


5 & 5.1 &
\begin{minipage}{\linewidth}
    \centering
    \resizebox{!}{3.5cm}{\includegraphics{figures/process_steps/moscap_steps/moscap_step_5-1.pdf}}\\[2pt]
    Backside oxide etched
\end{minipage} \\

6 & 6.6 &
\begin{minipage}{\linewidth}
    \centering
    \resizebox{!}{3.5cm}{\includegraphics{figures/process_steps/moscap_steps/moscap_step_6-6.pdf}}\\[2pt]
    Gate Poly-Si patterned
\end{minipage} \\

7 & 7.5 &
\begin{minipage}{\linewidth}
    \centering
    \resizebox{!}{3.5cm}{\includegraphics{figures/process_steps/moscap_steps/moscap_step_7-5.pdf}}\\[2pt]
    Backside Ti deposition
\end{minipage} \\

8 & 7.6 &
\begin{minipage}{\linewidth}
    \centering
    \resizebox{!}{3.5cm}{\includegraphics{figures/process_steps/moscap_steps/moscap_step_7-6.pdf}}\\[2pt]
    Backside Al deposition
\end{minipage} \\

9 & 7.9 &
\begin{minipage}{\linewidth}
    \centering
    \resizebox{!}{3.5cm}{\includegraphics{figures/process_steps/moscap_steps/moscap_step_7-9.pdf}}\\[2pt]
    Backside contact annealed
\end{minipage} \\

\end{longtblr}



\end{document}

File: rtd.tex
\documentclass{article}
\input{template.tex}

% Override default metadata
\renewcommand{\processflowtitle}{Pt100 Thin-Film RTD Process}
\renewcommand{\processdescription}{A process flow for fabricating a Pt100 resistance temperature detector (RTD) on oxidized silicon, using Ti/Pt thin films patterned by lift-off.}
\renewcommand{\revision}{Rev 0.1}
\renewcommand{\contactemail}{jephin@dtu.dk}
\renewcommand{\contactname}{Jeppe Hinrichs}
\renewcommand{\contactphone}{Not applicable}
\renewcommand{\labmanagergroup}{Not applicable}
\renewcommand{\batchname}{TBD}
\renewcommand{\datecreation}{2025-09-29}
\renewcommand{\daterevision}{2025-10-03}

\begin{document}

% First page with title block
\titleblock

% ==== DOCUMENT CONTENT ====
\section*{Process Overview}

\processdescription \\

\subsection*{Key Specifications}
\begin{itemize}
    \item Substrate: n-type silicon wafer, <100>, with thermal oxide isolation
    \item Insulating layer: \qty{500}{\nano\meter} thermal SiO\textsubscript{2}
    \item Adhesion layer: \qty{10}{\nano\meter} Ti
    \item Sensing layer: \qty{100}{\nano\meter} Pt, patterned in meander geometry
    \item Nominal resistance: \qty{100}{\ohm} at \qty{0}{\degreeCelsius} (Pt100)
\end{itemize}

\subsection*{Critical Safety}
\begin{itemize}
    \item \textbf{HF handling:} Apron + gloves, face shield, no lone working, no glass beakers!
    \item \textbf{Solvents:} Acetone, IPA, resist remover: Use fume hood and PPE.
    \item \textbf{Sputter/evaporation:} Pt/Ti target change requires care; follow target handling SOP
    \item \textbf{Anneal:} Use thermal gloves for $> \qty{300}{\celsius}$ operations
\end{itemize}

% === MATERIAL SPECIFICATIONS ===
\section{Starting Material}
\begin{tblr}{
    colspec = {lccc},
    row{1} = {font=\bfseries},
    row{2} = {abovesep=3pt,belowsep=3pt}
}
\toprule
Substrate & Specification & Thickness & Box Name & Qty \\
\midrule
Silicon & n-type <100>, 4", \qty{0.025}{\ohm\centi\meter} & \qty{525}{\micro\meter} $\pm$ \qty{20}{\micro\meter} & SN608 & 5 \\
\bottomrule
\end{tblr}

% === LAYER SPECIFICATIONS ===
\section{Critical Layers}
\begin{tblr}{
    colspec = {lcc},
    row{1} = {font=\bfseries},
    row{2-5} = {abovesep=3pt,belowsep=3pt}
}
\toprule
Layer & Material & Thickness \\
\midrule
Insulating oxide & Thermal SiO\textsubscript{2} & \qty{500}{\nano\meter} \\
Adhesion layer & Ti & \qty{10}{\nano\meter} \\
Resistive element & Pt & \qty{100}{\nano\meter} \\
Optional pad metallization & Ni/Au & \qty{20}{\nano\meter} Ni + \qty{200}{\nano\meter} Au \\
\bottomrule
\end{tblr}

% === PROCESS FLOW ===
\section{Core Process Flow}
\begin{longtblr}[
    caption = {Pt100 RTD Process Flow},
    label = {tab:pt100_flow},
  ]{
    colspec = {c X[2.5] X[2] X[3] X[2.5]},
    rowhead = 1,
    row{1} = {font=\bfseries},
    row{2-Z} = {abovesep=3pt, belowsep=3pt},
    row{even[3-Z]} = {bg=gray!5},
    row{odd[3-Z]} = {bg=white}
  }
  \toprule
  Step & Process & Equipment & Parameters & Comment \\
  \midrule
  \textbf{\Large1} & \SetCell[c=4]{c, font=\bfseries\Large} Wafer Prep and Oxide & & & \\
  1.1 & Incoming inspection & 4-point probe + thickness tool & Measure resistivity, bow, thickness & Verify starting wafer specs. \\
  1.2 & Pre-oxidation clean & RCA bench & Standard RCA clean & Required prior to oxidation. \\
  1.3 & Thermal oxide growth & Furnace: E1 oxidation & \SetCell{m} Target: \qty{500}{\nano\meter} \newline Recipe: WET1100 \newline Oxidation time: \qty{50}{\minute} \newline Anneal time: \qty{20}{\minute} & Provides electrical isolation. \\
  1.4 & Inspection & Ellipsometer & & Verify oxide thickness. \\
  \midrule
  \textbf{\Large2} & \SetCell[c=4]{c, font=\bfseries\Large} Lithography & & & \\
  2.1 & Resist coat & Spin Coater: Gamma UV & \SetCell{m}{Resist: AZ 5214E \newline Spin: \qty{\#}{\mathrm{rpm}}, \qty{\#}{\second} \newline Target thickness: \qty{2.2}{\micro\meter} \newline Softbake: \qty{\#}{\degreeCelsius}, \qty{\#}{\second}} & \\
  2.2 & Pattern exposure & Maskless Aligner: MLA2 & \SetCell{m}{Mask: RTD layout \newline Dose: \qty[per-mode=symbol]{60}{\milli\joule\per\centi\meter\squared} \newline Wavelength: 375 nm} & Expose regions that should remain after lift-off. \\
  2.3 & Image reversal bake & Hotplate & \SetCell{m}{\qty{120}{\degreeCelsius}, \qty{60}{\second}} & Crosslinks initially exposed resist (becomes insoluble). \\
  2.4 & Flood exposure & Maskless Aligner: MLA2 & \SetCell{m}{No mask, blanket exposure \newline Dose: \qty[per-mode=symbol]{500}{\milli\joule\per\centi\meter\squared}} & Reverses tone: unexposed areas become soluble. \\
  2.5 & Develop & TMAH UV-lithography & \SetCell{m}{Developer: AZ 726 MIF \newline Time: \qtyrange{60}{75}{\second}, gentle agitation \newline Rinse: DI water, \qty{30}{\second}} & Creates undercut profile for lift-off. \\
  \midrule
  \textbf{\Large3} & \SetCell[c=4]{c, font=\bfseries\Large} Metal Deposition & & & \\
  3.1 & Chamber prep & Temescal e-beam evaporator & Base pressure $\le \qty{1e-6}{\milli\bar}$ & Lift-off friendly. \\
  3.2 & Ti deposition & Temescal & \qty{10}{\nano\meter} Ti @ \qtyrange[per-mode=symbol]{0.5}{1}{\angstrom\per\second} & Adhesion layer. \\
  3.3 & Pt deposition & Temescal & \qty{100}{\nano\meter} Pt @ \qtyrange[per-mode=symbol]{1}{2}{\angstrom\per\second} & Resistive layer. \\
  \midrule
  \textbf{\Large4} & \SetCell[c=4]{c, font=\bfseries\Large} Lift-off & & & \\
  4.1 & Lift-off & Solvent bath (acetone) & Soak + ultrasonic assist if needed & Leaves Ti/Pt meander. \\
  4.2 & Rinse/Dry & IPA + N2 gun & & Inspect for clean edges, no flakes. \\
  \midrule
  \textbf{\Large5} & \SetCell[c=4]{c, font=\bfseries\Large} Post-processing (optional) & & & \\
  5.1 & Optional anneal & C3 Furnace: N$_2$ ambient & \qty{400}{\celsius}, \qty{1}{\hour} & Stabilizes Pt resistance. \\
  5.2 & Optional pad metallization & Lithography + evaporator & Ni/Au stack & Improves bondability. \\
  5.3 & Final inspection & Optical microscope + 4-point probe & Measure sheet R, continuity & Target $R = \qty{100}{\ohm}$ at $\qty{0}{\degreeCelsius}$. \\
  \bottomrule
\end{longtblr}

% === CRITICAL CHECKS ===
\section{Critical Checks}
\begin{tblr}{
    colspec = {lX[3]},
    row{1} = {font=\bfseries},
    row{2-Z} = {abovesep=3pt,belowsep=3pt}
}
\toprule
Step & QC Verification \\
\midrule
1.3 & Oxide thickness: \qty{200}{\nano\meter} $\pm$ \qty{10}{\nano\meter} (ellipsometer) \\
2.2 & Lithography: line/space $\pm$ \qty{1}{\micro\meter} (optical inspection) \\
3.3 & Pt thickness: \qty{100}{\nano\meter} $\pm$ \qty{5}{\nano\meter} (Dektak XTA stylus profiler) \\
4.1 & Lift-off complete, no bridging (microscope) \\
5.1 & Sheet resistance stable within 1\% after anneal (4-point probe) \\
\bottomrule
\end{tblr}

% === PROCESS FLOW DIAGRAM ===
\newpage
\section{Process Flow Diagram}
\begin{figure}[h!]
    \centering
    %\input{figures/pt100_flow.tikz}
    \caption{Process flow diagram for Pt100 RTD fabrication.}
\end{figure}

% === FIGURES ===
\newpage
\section{Required Figures}
\FloatBarrier
\begin{longtblr}
    [
        caption = {Cross-sectional illustrations of key process steps in the Pt100 RTD fabrication flow.},
        label = {tab:pt100_figures},
    ]{
    colspec = {c c X[3]},
    row{1} = {font=\bfseries},
    row{2-Z} = {abovesep=3pt, belowsep=3pt},
    hlines,
    vlines,
}
ID & Step & Description \\

1 & 1.3 &
\begin{minipage}{\linewidth}
    \centering
    %\resizebox{!}{3.5cm}{\includegraphics{figures/process_steps/pt100_steps/pt100_step_1-3.pdf}}\\[2pt]
    Thermal oxide isolation
\end{minipage} \\

2 & 2.2 &
\begin{minipage}{\linewidth}
    \centering
    %\resizebox{!}{3.5cm}{\includegraphics{figures/process_steps/pt100_steps/pt100_step_2-2.pdf}}\\[2pt]
    Lithography defines meander
\end{minipage} \\

3 & 3.3 &
\begin{minipage}{\linewidth}
    \centering
    %\resizebox{!}{3.5cm}{\includegraphics{figures/process_steps/pt100_steps/pt100_step_3-3.pdf}}\\[2pt]
    Ti/Pt deposition
\end{minipage} \\

4 & 4.1 &
\begin{minipage}{\linewidth}
    \centering
    %\resizebox{!}{3.5cm}{\includegraphics{figures/process_steps/pt100_steps/pt100_step_4-1.pdf}}\\[2pt]
    Lift-off completed
\end{minipage} \\

5 & 5.1 &
\begin{minipage}{\linewidth}
    \centering
    %\resizebox{!}{3.5cm}{\includegraphics{figures/process_steps/pt100_steps/pt100_step_5-1.pdf}}\\[2pt]
    Optional anneal / pad metallization
\end{minipage} \\

\end{longtblr}

\end{document}

File: tikzfigure.tex
\documentclass{standalone}
\usepackage{tikz}
\usepackage{siunitx}
\usepackage[table]{xcolor}

\begin{document}
\input{moscap.tikz}
\end{document}
